Repository: hendersontylerjohn/NFRC-101-Materials

# NFRC 101 Materials Library Sync

Automated synchronization of [NFRC 101](https://nfrccommunity.org/page/TD) material
properties into machine-readable JSON. The pipeline monitors the published NFRC 101
PDF for revisions, extracts Appendices A, B, and C, parses every material record
into a structured schema, validates the result, and commits the updated JSON to
this repository via GitHub Actions.

JSON is the source of truth. The architecture permits a future XML export via a
thin adapter, but XML is intentionally not part of the primary implementation.

---

## What gets produced

```text
data/
├── appendix_a.json          # Generic thermophysical properties (basic set)
├── appendix_b.json          # Generic thermophysical properties (extended set)
├── appendix_c.json          # Proprietary thermophysical properties
├── metadata.json            # Source URL, SHA-256, document version, last-checked
└── validation_report.json   # Counts, errors, warnings, per-issue detail
```

Each appendix JSON file has the shape:

```json
{
  "appendix": "A",
  "materials": [ /* … */ ]
}
```

`metadata.json` has the shape:

```json
{
  "source_url": "https://nfrccommunity.org/page/TD",
  "pdf_url":    "https://cdn.ymaws.com/.../NFRC_101-2026_E0A2.pdf",
  "pdf_hash":   "274321c26f2f3b825cfb2d4b2676a6315a6992b6b4f256cca1bbe9c4bd6e1925",
  "document_version": "NFRC 101 2026 E0A2",
  "last_checked": "2026-06-30T05:00:57Z"
}
```

---

## Repository layout

```text
.github/workflows/
    update.yml                 # Scheduled + manual + push-triggered pipeline

src/
    __init__.py
    config.py                  # All tunable settings (env vars + dataclass)
    pdf_downloader.py          # Download + SHA-256 + landing-page discovery
    monitor.py                 # Change detection (hash + URL), metadata.json I/O
    appendix_locator.py        # Heading-based appendix detection (no fixed pages)
    table_extractor.py         # pdfplumber-based table extraction + merging

## Data model

### Appendix A & B (generic materials)

| Field                            | Type        | Notes                                                |
| -------------------------------- | ----------- | ---------------------------------------------------- |
| `material_name`                  | string      | Required.                                            |
| `conductivity_wmk`               | float\|null | W/m·K (primary SI unit).                            |
| `conductivity_btu_hr_ft_f`       | float\|null | Btu/hr·ft·°F.                                        |
| `conductivity_btu_in_hr_ft2_f`   | float\|null | Btu·in/hr·ft²·°F.                                    |
| `source_ref`                     | string      | Reference list (e.g. `"1,3,15"`).                    |
| `emissivity`                     | float\|null | ε. `null` when source says `"-"` (default 0.9).      |
| `source_appendix`                | `"A"`\|`"B"`| Required.                                            |
| `category`                       | string      | Optional section header (e.g. `"Elastomers"`).       |
| `notes`                          | object      | Optional. Preserves `"See Appendix A"`, units, etc.  |

### Appendix C (proprietary materials)

| Field                            | Type        | Notes                                                |
| -------------------------------- | ----------- | ---------------------------------------------------- |
| `participant`                    | string      | Required. Manufacturer / submitter.                  |
| `product`                        | string      | Required. Product name.                              |
| `density_kgm3`                   | float\|null | kg/m³. May carry `density_note` for annotations.     |
| `conductivity_wmk`               | float\|null | W/m·K.                                               |
| `conductivity_btu_hr_ft_f`       | float\|null | Btu/hr·ft·°F.                                        |
| `conductivity_btu_in_hr_ft2_f`   | float\|null | Btu·in/hr·ft²·°F.                                    |
| `emissivity`                     | float\|null | ε. `null` when source says `"-"`.                    |
| `expiration_date`                | string\|null| ISO-8601 `YYYY-MM-DD`.                               |
| `source_appendix`                | `"C"`       | Required.                                            |
| `expiration_date_raw`            | string      | Optional. Original text when date could not be parsed. |
| `density_note`                   | string      | Optional. Annotation extracted from density cell.    |
| `notes`                          | object      | Optional. Preserves `"See Appendix A"`, units, etc.  |

---

### Why commit only when files change?

Idempotency. Without this check, the daily workflow would create an empty
commit every day, polluting the git history. With this check, commits appear
only when NFRC actually publishes a new revision.

---

File: data/appendix_a.json
{
  "appendix": "A",
  "materials": [
    {
      "category": "Elastomers",
      "conductivity_btu_hr_ft_f": 0.144,
      "conductivity_btu_in_hr_ft2_f": 1.733,
      "conductivity_wmk": 0.25,
      "emissivity": 0.9,
      "material_name": "Butadiene",
      "source_appendix": "A",
      "source_ref": "1,15"
    },
    {
      "category": "Elastomers",
      "conductivity_btu_hr_ft_f": 0.139,
      "conductivity_btu_in_hr_ft2_f": 1.664,
      "conductivity_wmk": 0.24,
      "emissivity": 0.9,
      "material_name": "Butyl rubber (isobutene, solid/hot melt)",
      "source_appendix": "A",
      "source_ref": "1,3,15"
    },
    {
      "category": "Elastomers",
      "conductivity_btu_hr_ft_f": 0.018,
      "conductivity_btu_in_hr_ft2_f": 0.222,
      "conductivity_wmk": 0.032,
      "emissivity": 0.9,
      "material_name": "Expanded rubber (rigid)",
      "source_appendix": "A",
      "source_ref": "2"
    },
    {
      "category": "Elastomers",
      "conductivity_btu_hr_ft_f": 0.144,
      "conductivity_btu_in_hr_ft2_f": 1.733,
      "conductivity_wmk": 0.25,
      "emissivity": 0.9,
      "material_name": "Ethylene propylene diene monomer / (EPDM)",
      "source_appendix": "A",
      "source_ref": "1,15"
    },
    {
      "category": "Elastomers",
      "conductivity_btu_hr_ft_f": 0.035,
      "conductivity_btu_in_hr_ft2_f": 0.416,
      "conductivity_wmk": 0.06,
      "emissivity": 0.9,
      "material_name": "Foam Rubber",
      "source_appendix": "A",
      "source_ref": "1,15"
    },
    {
      "category": "Elastomers",
      "conductivity_btu_hr_ft_f": 0.098,
      "conductivity_btu_in_hr_ft2_f": 1.179,
      "conductivity_wmk": 0.17,
      "emissivity": 0.9,
      "material_name": "Hard rubber (ebonite), solid",
      "source_appendix": "A",
      "source_ref": "1,15"
    },
    {
      "category": "Elastomers",
      "conductivity_btu_hr_ft_f": 0.075,
      "conductivity_btu_in_hr_ft2_f": 0.901,
      "conductivity_wmk": 0.13,
      "emissivity": 0.9,
      "material_name": "Natural rubber",
      "source_appendix": "A",
      "source_ref": "1,15"
    },
    {
      "category": "Elastomers",
      "conductivity_btu_hr_ft_f": 0.133,
      "conductivity_btu_in_hr_ft2_f": 1.595,
      "conductivity_wmk": 0.23,
      "emissivity": 0.9,
      "material_name": "Neoprene (polychloroprene)",
      "source_appendix": "A",
      "source_ref": "1,15"
    },
    {
      "category": "Elastomers",
      "conductivity_btu_hr_ft_f": 0.116,
      "conductivity_btu_in_hr_ft2_f": 1.387,
      "conductivity_wmk": 0.2,
      "emissivity": 0.9,
      "material_name": "Polyisobutylene (PIB)",
      "source_appendix": "A",
      "source_ref": "1,15"
    },
    {
      "category": "Elastomers",
      "conductivity_btu_hr_ft_f": 0.231,
      "conductivity_btu_in_hr_ft2_f": 2.773,
      "conductivity_wmk": 0.4,
      "emissivity": 0.9,
      "material_name": "Polysulphide",
      "source_appendix": "A",
      "source_ref": "1,15"
    },
    {
      "category": "Elastomers",
      "conductivity_btu_hr_ft_f": 0.021,
      "conductivity_btu_in_hr_ft2_f": 0.246,
      "conductivity_wmk": 0.036,
      "emissivity": 0.9,
      "material_name": "Rubber, Neoprene foam",
      "source_appendix": "A",
      "source_ref": "10"
    },
    {
      "category": "Elastomers",
      "conductivity_btu_hr_ft_f": 0.092,
      "conductivity_btu_in_hr_ft2_f": 1.109,
      "conductivity_wmk": 0.16,
      "emissivity": 0.9,
      "material_name": "Vulcanized rubber",
      "source_appendix": "A",
      "source_ref": "2"
    },
    {
      "category": "Polymers",
      "conductivity_btu_hr_ft_f": 0.116,
      "conductivity_btu_in_hr_ft2_f": 1.387,
      "conductivity_wmk": 0.2,
      "emissivity": 0.9,
      "material_name": "ABS",
      "source_appendix": "A",
      "source_ref": "20"
    },
    {
      "category": "Polymers",
      "conductivity_btu_hr_ft_f": 0.116,
      "conductivity_btu_in_hr_ft2_f": 1.387,
      "conductivity_wmk": 0.2,
      "emissivity": 0.9,
      "material_name": "Acrylic",
      "source_appendix": "A",
      "source_ref": "1,15"
    },
    {
      "category": "Polymers",
      "conductivity_btu_hr_ft_f": 0.039,
      "conductivity_btu_in_hr_ft2_f": 0.465,
      "conductivity_wmk": 0.067,
      "emissivity": 0.9,
      "material_name": "Cellular Polyvinylchloride (cPVC)",
      "source_appendix": "A",
      "source_ref": "19"
    },
    {
      "category": "Polymers",
      "conductivity_btu_hr_ft_f": 0.029,
      "conductivity_btu_in_hr_ft2_f": 0.347,
      "conductivity_wmk": 0.05,
      "emissivity": 0.9,
      "material_name": "Elastomeric foam, flexible",
      "source_appendix": "A",
      "source_ref": "1,15"
    },
    {
      "category": "Polymers",
      "conductivity_btu_hr_ft_f": 0.116,
      "conductivity_btu_in_hr_ft2_f": 1.387,
      "conductivity_wmk": 0.2,
      "emissivity": 0.9,
      "material_name": "Epoxy resin",
      "source_appendix": "A",
      "source_ref": "1,15"
    },
    {
      "category": "Polymers",
      "conductivity_btu_hr_ft_f": 0.173,
      "conductivity_btu_in_hr_ft2_f": 2.08,
      "conductivity_wmk": 0.3,
      "emissivity": 0.9,
      "material_name": "Phenolic resin",
      "source_appendix": "A",
      "source_ref": "1,15"
    },
    {
      "category": "Polymers",
      "conductivity_btu_hr_ft_f": 0.129,
      "conductivity_btu_in_hr_ft2_f": 1.553,
      "conductivity_wmk": 0.224,
      "emissivity": 0.9,
      "material_name": "PVB",
      "source_appendix": "A",
      "source_ref": "13"
    },
    {
      "category": "Polymers",
      "conductivity_btu_hr_ft_f": 0.173,
      "conductivity_btu_in_hr_ft2_f": 2.08,
      "conductivity_wmk": 0.3,
      "emissivity": 0.9,
      "material_name": "Polyacetate",
      "source_appendix": "A",
      "source_ref": "1,15"
    },
    {
      "category": "Polymers",
      "conductivity_btu_hr_ft_f": 0.173,
      "conductivity_btu_in_hr_ft2_f": 2.08,
      "conductivity_wmk": 0.3,
      "emissivity": 0.9,
      "material_name": "Polyamide / (PA 66/Nylon – 25% glass fill)",
      "source_appendix": "A",
      "source_ref": "1,15"
    },
    {
      "category": "Polymers",
      "conductivity_btu_hr_ft_f": 0.144,
      "conductivity_btu_in_hr_ft2_f": 1.733,
      "conductivity_wmk": 0.25,
      "emissivity": 0.9,
      "material_name": "Polyamide (Nylon – no fill)",
      "source_appendix": "A",
      "source_ref": "1,15"
    },
    {
      "category": "Polymers",
      "conductivity_btu_hr_ft_f": 0.116,
      "conductivity_btu_in_hr_ft2_f": 1.387,
      "conductivity_wmk": 0.2,
      "emissivity": 0.9,
      "material_name": "Polycarbonate",
      "source_appendix": "A",
      "source_ref": "1,15"
    },
    {
      "category": "Polymers",
      "conductivity_btu_hr_ft_f": 0.11,
      "conductivity_btu_in_hr_ft2_f": 1.317,
      "conductivity_wmk": 0.19,
      "emissivity": 0.9,
      "material_name": "Polyester resin",
      "source_appendix": "A",
      "source_ref": "1,15"
    },
    {
      "category": "Polymers",
      "conductivity_btu_hr_ft_f": 0.029,
      "conductivity_btu_in_hr_ft2_f": 0.347,
      "conductivity_wmk": 0.05,
      "emissivity": 0.9,
      "material_name": "Polyethylene foam",
      "source_appendix": "A",
      "source_ref": "1,15"
    },
    {
      "category": "Polymers",
      "conductivity_btu_hr_ft_f": 0.289,
      "conductivity_btu_in_hr_ft2_f": 3.467,
      "conductivity_wmk": 0.5,
      "emissivity": 0.9,
      "material_name": "Polyethylene/polythene HD (high density)",
      "source_appendix": "A",
      "source_ref": "1,15"
    },
    {
      "category": "Polymers",
      "conductivity_btu_hr_ft_f": 0.104,
      "conductivity_btu_in_hr_ft2_f": 1.248,
      "conductivity_wmk": 0.18,
      "emissivity": 0.9,
      "material_name": "Polymethylmethacrylate (PMMA)",
      "source_appendix": "A",
      "source_ref": "1,15"
    },
    {
      "category": "Polymers",
      "conductivity_btu_hr_ft_f": 0.127,
      "conductivity_btu_in_hr_ft2_f": 1.525,
      "conductivity_wmk": 0.22,
      "emissivity": 0.9,
      "material_name": "Polypropylene",
      "notes": {
        "conductivity_btu_hr_ft_f_note": "Btu/hr•ft•F",
        "conductivity_btu_in_hr_ft2_f_note": "Btu•in/hr•ft2•ºF",
        "conductivity_wmk_note": "W/m•K",
        "emissivity_note": "-"
      },
      "source_appendix": "A",
      "source_ref": "1,15 -"
    },
    {
      "category": "Polymers",
      "conductivity_btu_hr_ft_f": 0.144,
      "conductivity_btu_in_hr_ft2_f": 1.733,
      "conductivity_wmk": 0.25,
      "emissivity": 0.9,
      "material_name": "Polypropylene with 25% glass fiber",
      "source_appendix": "A",
      "source_ref": "1,15"
    },
    {
      "category": "Polymers",
      "conductivity_btu_hr_ft_f": 0.092,
      "conductivity_btu_in_hr_ft2_f": 1.109,
      "conductivity_wmk": 0.16,
      "emissivity": 0.9,
      "material_name": "Polystyrene",
      "source_appendix": "A",
      "source_ref": "1,15"
    },
    {
      "category": "Polymers",
      "conductivity_btu_hr_ft_f": 0.144,
      "conductivity_btu_in_hr_ft2_f": 1.733,
      "conductivity_wmk": 0.25,
      "emissivity": 0.9,
      "material_name": "Polytetrafluoroethylene(PTFE)",
      "source_appendix": "A",
      "source_ref": "1,15"
    },
    {
      "category": "Polymers",
      "conductivity_btu_hr_ft_f": 0.144,
      "conductivity_btu_in_hr_ft2_f": 1.733,
      "conductivity_wmk": 0.25,
      "emissivity": 0.9,
      "material_name": "Polyurethane",
      "source_appendix": "A",
      "source_ref": "1,15"
    },
    {
      "category": "Polymers",
      "conductivity_btu_hr_ft_f": 0.029,
      "conductivity_btu_in_hr_ft2_f": 0.347,
      "conductivity_wmk": 0.05,
      "emissivity": 0.9,
      "material_name": "Polyurethane foam",
      "source_appendix": "A",
      "source_ref": "1,15"
    },
    {
      "category": "Polymers",
      "conductivity_btu_hr_ft_f": 0.017,
      "conductivity_btu_in_hr_ft2_f": 0.201,
      "conductivity_wmk": 0.029,
      "emissivity": 0.9,
      "material_name": "Polyurethane foam, closed cell",
      "source_appendix": "A",
      "source_ref": "2"
    },
    {
      "category": "Polymers",
      "conductivity_btu_hr_ft_f": 0.121,
      "conductivity_btu_in_hr_ft2_f": 1.456,
      "conductivity_wmk": 0.21,
      "emissivity": 0.9,
      "material_name": "Polyurethane (urethane) thermal break",
      "source_appendix": "A",
      "source_ref": "1,15"
    },
    {
      "category": "Polymers",
      "conductivity_btu_hr_ft_f": 0.081,
      "conductivity_btu_in_hr_ft2_f": 0.971,
      "conductivity_wmk": 0.14,
      "emissivity": 0.9,
      "material_name": "Polyvinylchloride (PVC) flexible",
      "source_appendix": "A",
      "source_ref": "1,15"
    },
    {
      "category": "Polymers",
      "conductivity_btu_hr_ft_f": 0.098,
      "conductivity_btu_in_hr_ft2_f": 1.179,
      "conductivity_wmk": 0.17,
      "emissivity": 0.9,
      "material_name": "PVC/Vinyl (rigid)",
      "source_appendix": "A",
      "source_ref": "1,15"
    },
    {
      "category": "Polymers",
      "conductivity_btu_hr_ft_f": 0.202,
      "conductivity_btu_in_hr_ft2_f": 2.427,
      "conductivity_wmk": 0.35,
      "emissivity": 0.9,
      "material_name": "Silicone",
      "source_appendix": "A",
      "source_ref": "1,15"
    },
    {
      "category": "Polymers",
      "conductivity_btu_hr_ft_f": 0.289,
      "conductivity_btu_in_hr_ft2_f": 3.467,
      "conductivity_wmk": 0.5,
      "emissivity": 0.9,
      "material_name": "Silicone, filled",
      "source_appendix": "A",
      "source_ref": "1,15"
    },
    {
      "category": "Composites",
      "conductivity_btu_hr_ft_f": 0.231,
      "conductivity_btu_in_hr_ft2_f": 2.774,
      "conductivity_wmk": 0.4,
      "emissivity": 0.9,
      "material_name": "Fiberglass",
      "source_appendix": "A",
      "source_ref": "14"
    },
    {
      "category": "Timbers",
      "conductivity_btu_hr_ft_f": 0.081,
      "conductivity_btu_in_hr_ft2_f": 0.971,
      "conductivity_wmk": 0.14,
      "emissivity": 0.9,
      "material_name": "Coniferous woods (Softwoods)",
      "source_appendix": "A",
      "source_ref": "4"
    },
    {
      "category": "Timbers",
      "conductivity_btu_hr_ft_f": 0.092,
      "conductivity_btu_in_hr_ft2_f": 1.109,
      "conductivity_wmk": 0.16,
      "emissivity": 0.9,
      "material_name": "Deciduous woods (Hardwoods)",
      "source_appendix": "A",
      "source_ref": "4"
    },
    {
      "category": "Wood based panels",
      "conductivity_btu_hr_ft_f": 0.133,
      "conductivity_btu_in_hr_ft2_f": 1.595,
      "conductivity_wmk": 0.23,
      "emissivity": 0.9,
      "material_name": "Cement-bonded particleboard",
      "source_appendix": "A",
      "source_ref": "1,15"
    },
    {
      "category": "Wood based panels",
      "conductivity_btu_hr_ft_f": 0.081,
      "conductivity_btu_in_hr_ft2_f": 0.971,
      "conductivity_wmk": 0.14,
      "emissivity": 0.9,
      "material_name": "Cement-bonded wood wool panels",
      "source_appendix": "A",
      "source_ref": "1,15"
    },
    {
      "category": "Wood based panels",
      "conductivity_btu_hr_ft_f": 0.104,
      "conductivity_btu_in_hr_ft2_f": 1.248,
      "conductivity_wmk": 0.18,
      "emissivity": 0.9,
      "material_name": "Fiberboard",
      "source_appendix": "A",
      "source_ref": "1,15"
    },
    {
      "category": "Wood based panels",
      "conductivity_btu_hr_ft_f": 0.104,
      "conductivity_btu_in_hr_ft2_f": 1.248,
      "conductivity_wmk": 0.18,
      "emissivity": 0.9,
      "material_name": "Particleboard",
      "source_appendix": "A",
      "source_ref": "1,15"
    },
    {
      "category": "Wood based panels",
      "conductivity_btu_hr_ft_f": 0.139,
      "conductivity_btu_in_hr_ft2_f": 1.664,
      "conductivity_wmk": 0.24,
      "emissivity": 0.9,
      "material_name": "Plywood",
      "source_appendix": "A",
      "source_ref": "1,15"
    },
    {
      "category": "Wood based panels",
      "conductivity_btu_hr_ft_f": 0.075,
      "conductivity_btu_in_hr_ft2_f": 0.901,
      "conductivity_wmk": 0.13,
      "emissivity": 0.9,
      "material_name": "Oriented strand board (OSB)",
      "source_appendix": "A",
      "source_ref": "1,15"
    },
    {
      "category": "Metals",
      "conductivity_btu_hr_ft_f": 136.94,
      "conductivity_btu_in_hr_ft2_f": 1643.24,
      "conductivity_wmk": 237.0,
      "emissivity": 0.9,
      "material_name": "Aluminum",
      "source_appendix": "A",
      "source_ref": "8"
    },
    {
      "category": "Metals",
      "conductivity_btu_hr_ft_f": 92.446,
      "conductivity_btu_in_hr_ft2_f": 1109.36,
      "conductivity_wmk": 160.0,
      "emissivity": 0.05,
      "material_name": "Aluminum alloys (mill finish)",
      "source_appendix": "A",
      "source_ref": "1,12,15"
    },
    {
      "category": "Metals",
      "conductivity_btu_hr_ft_f": 92.446,
      "conductivity_btu_in_hr_ft2_f": 1109.36,
      "conductivity_wmk": 160.0,
      "emissivity": 0.8,
      "material_name": "Aluminum alloys (anodized)",
      "source_appendix": "A",
      "source_ref": "1,12,15"
    },
    {
      "category": "Metals",
      "conductivity_btu_hr_ft_f": 92.446,
      "conductivity_btu_in_hr_ft2_f": 1109.36,
      "conductivity_wmk": 160.0,
      "emissivity": 0.9,
      "material_name": "Aluminum alloys (painted)",
      "source_appendix": "A",
      "source_ref": "1,15"
    },
    {
      "category": "Metals",
      "conductivity_btu_hr_ft_f": 57.78,
      "conductivity_btu_in_hr_ft2_f": 693.35,
      "conductivity_wmk": 100.0,
      "emissivity": 0.9,
      "material_name": "Aluminum bronze",
      "source_appendix": "A",
      "source_ref": "2"
    },
    {
      "category": "Metals",
      "conductivity_btu_hr_ft_f": 37.56,
      "conductivity_btu_in_hr_ft2_f": 450.68,
      "conductivity_wmk": 65.0,
      "emissivity": 0.2,
      "material_name": "Bronze",
      "source_appendix": "A",
      "source_ref": "1,15"
    },
    {
      "category": "Metals",
      "conductivity_btu_hr_ft_f": 69.34,
      "conductivity_btu_in_hr_ft2_f": 832.02,
      "conductivity_wmk": 120.0,
      "emissivity": 0.2,
      "material_name": "Brass",
      "source_appendix": "A",
      "source_ref": "1,15"
    },
    {
      "category": "Metals",
      "conductivity_btu_hr_ft_f": 219.56,
      "conductivity_btu_in_hr_ft2_f": 2634.72,
      "conductivity_wmk": 380.0,
      "emissivity": 0.8,
      "material_name": "Copper",
      "source_appendix": "A",
      "source_ref": "1,15"
    },
    {
      "category": "Metals",
      "conductivity_btu_hr_ft_f": 28.89,
      "conductivity_btu_in_hr_ft2_f": 346.67,
      "conductivity_wmk": 50.0,
      "emissivity": 0.8,
      "material_name": "Iron, cast",
      "source_appendix": "A",
      "source_ref": "9"
    },
    {
      "category": "Metals",
      "conductivity_btu_hr_ft_f": 20.22,
      "conductivity_btu_in_hr_ft2_f": 242.67,
      "conductivity_wmk": 35.0,
      "emissivity": 0.8,
      "material_name": "Lead",
      "notes": {
        "conductivity_btu_hr_ft_f_note": "Btu/hr•ft•F",
        "conductivity_btu_in_hr_ft2_f_note": "Btu•in/hr•ft2•ºF",
        "conductivity_wmk_note": "W/m•K",
        "emissivity_note": "-"
      },
      "source_appendix": "A",
      "source_ref": "9 -"
    },
    {
      "category": "Metals",
      "conductivity_btu_hr_ft_f": 38.13,
      "conductivity_btu_in_hr_ft2_f": 457.61,
      "conductivity_wmk": 66.0,
      "emissivity": 0.9,
      "material_name": "Tin",
      "source_appendix": "A",
      "source_ref": "9"
    },
    {
      "category": "Metals",
      "conductivity_btu_hr_ft_f": 28.89,
      "conductivity_btu_in_hr_ft2_f": 346.67,
      "conductivity_wmk": 50.0,
      "emissivity": 0.05,
      "material_name": "Steel (plated)",
      "source_appendix": "A",
      "source_ref": "1,6,15"
    },
    {
      "category": "Metals",
      "conductivity_btu_hr_ft_f": 28.89,
      "conductivity_btu_in_hr_ft2_f": 346.67,
      "conductivity_wmk": 50.0,
      "emissivity": 0.9,
      "material_name": "Steel (painted)",
      "source_appendix": "A",
      "source_ref": "1,15"
    },
    {
      "category": "Metals",
      "conductivity_btu_hr_ft_f": 28.89,
      "conductivity_btu_in_hr_ft2_f": 346.67,
      "conductivity_wmk": 50.0,
      "emissivity": 0.1,
      "material_name": "Steel (rolled, ground)",
      "source_appendix": "A",
      "source_ref": "1, 6,15"
    },
    {
      "category": "Metals",
      "conductivity_btu_hr_ft_f": 28.89,
      "conductivity_btu_in_hr_ft2_f": 346.67,
      "conductivity_wmk": 50.0,
      "emissivity": 0.2,
      "material_name": "Steel (rolled, ground, plated)",
      "source_appendix": "A",
      "source_ref": "1, 6,15"
    },
    {
      "category": "Metals",
      "conductivity_btu_hr_ft_f": 34.09,
      "conductivity_btu_in_hr_ft2_f": 409.08,
      "conductivity_wmk": 59.0,
      "emissivity": 0.9,
      "material_name": "Steel, low carbon (0.1%C)",
      "source_appendix": "A",
      "source_ref": "9"
    },
    {
      "category": "Metals",
      "conductivity_btu_hr_ft_f": 9.822,
      "conductivity_btu_in_hr_ft2_f": 117.87,
      "conductivity_wmk": 17.0,
      "emissivity": 0.8,
      "material_name": "Steel Stainless (oxidized)",
      "source_appendix": "A",
      "source_ref": "1,6,15"
    },
    {
      "category": "Metals",
      "conductivity_btu_hr_ft_f": 9.822,
      "conductivity_btu_in_hr_ft2_f": 117.87,
      "conductivity_wmk": 17.0,
      "emissivity": 0.2,
      "material_name": "Steel Stainless (buffed)",
      "source_appendix": "A",
      "source_ref": "1,6,15"
    },
    {
      "category": "Metals",
      "conductivity_btu_hr_ft_f": 30.045,
      "conductivity_btu_in_hr_ft2_f": 360.54,
      "conductivity_wmk": 52.0,
      "emissivity": 0.2,
      "material_name": "Steel-galvanized sheet (0.14%C)",
      "source_appendix": "A",
      "source_ref": "6,16"
    },
    {
      "category": "Metals",
      "conductivity_btu_hr_ft_f": 30.045,
      "conductivity_btu_in_hr_ft2_f": 360.54,
      "conductivity_wmk": 52.0,
      "emissivity": 0.9,
      "material_name": "Steel-galvanized sheet (0.14%C) / (painted)",
      "source_appendix": "A",
      "source_ref": "6,16"
    },
    {
      "category": "Metals",
      "conductivity_btu_hr_ft_f": 63.56,
      "conductivity_btu_in_hr_ft2_f": 762.68,
      "conductivity_wmk": 110.0,
      "emissivity": 0.28,
      "material_name": "Zinc",
      "source_appendix": "A",
      "source_ref": "17"
    },
    {
      "category": "Glazing Materials",
      "conductivity_btu_hr_ft_f": 0.578,
      "conductivity_btu_in_hr_ft2_f": 6.933,
      "conductivity_wmk": 1.0,
      "emissivity": 0.84,
      "material_name": "Glass, Soda-Lime (Plate or Float)",
      "source_appendix": "A",
      "source_ref": "1,15"
    },
    {
      "category": "Glazing Materials",
      "conductivity_btu_hr_ft_f": 0.693,
      "conductivity_btu_in_hr_ft2_f": 8.32,
      "conductivity_wmk": 1.2,
      "emissivity": 0.84,
      "material_name": "Glass mosaic",
      "source_appendix": "A",
      "source_ref": "1,15"
    },
    {
      "category": "Glazing Materials",
      "conductivity_btu_hr_ft_f": 0.809,
      "conductivity_btu_in_hr_ft2_f": 9.707,
      "conductivity_wmk": 1.4,
      "emissivity": 0.84,
      "material_name": "Glass-Flint (lead)",
      "source_appendix": "A",
      "source_ref": "2"
    },
    {
      "category": "Glazing Materials",
      "conductivity_btu_hr_ft_f": 0.809,
      "conductivity_btu_in_hr_ft2_f": 9.707,
      "conductivity_wmk": 1.4,
      "emissivity": 0.9,
      "material_name": "Glass-Quartz",
      "source_appendix": "A",
      "source_ref": "1,15"
    },
    {
      "category": "Glazing Materials",
      "conductivity_btu_hr_ft_f": 0.116,
      "conductivity_btu_in_hr_ft2_f": 1.387,
      "conductivity_wmk": 0.2,
      "emissivity": 0.9,
      "material_name": "Acrylic sheet",
      "source_appendix": "A",
      "source_ref": "1,15"
    },
    {
      "category": "Insulating Materials",
      "conductivity_btu_hr_ft_f": 0.014,
      "conductivity_btu_in_hr_ft2_f": 0.166,
      "conductivity_wmk": 0.024,
      "emissivity": 0.9,
      "material_name": "Aerogel – Silica",
      "source_appendix": "A",
      "source_ref": "10"
    },
    {
      "category": "Insulating Materials",
      "conductivity_btu_hr_ft_f": 0.029,
      "conductivity_btu_in_hr_ft2_f": 0.354,
      "conductivity_wmk": 0.051,
      "emissivity": 0.9,
      "material_name": "Cellular glass",
      "source_appendix": "A",
      "source_ref": "2"
    },
    {
      "category": "Insulating Materials",
      "conductivity_btu_hr_ft_f": 0.023,
      "conductivity_btu_in_hr_ft2_f": 0.277,
      "conductivity_wmk": 0.04,
      "emissivity": 0.9,
      "material_name": "Cellulose, sprayed into open cavities",
      "source_appendix": "A",
      "source_ref": "10"
    },
    {
      "category": "Insulating Materials",
      "conductivity_btu_hr_ft_f": 0.027,
      "conductivity_btu_in_hr_ft2_f": 0.319,
      "conductivity_wmk": 0.046,
      "emissivity": 0.9,
      "material_name": "Cellulosic fiber, loose fill",
      "source_appendix": "A",
      "source_ref": "2"
    },
    {
      "category": "Insulating Materials",
      "conductivity_btu_hr_ft_f": 0.024,
      "conductivity_btu_in_hr_ft2_f": 0.291,
      "conductivity_wmk": 0.042,
      "emissivity": 0.9,
      "material_name": "Cotton fiber",
      "source_appendix": "A",
      "source_ref": "2"
    },
    {
      "category": "Insulating Materials",
      "conductivity_btu_hr_ft_f": 0.03,
      "conductivity_btu_in_hr_ft2_f": 0.361,
      "conductivity_wmk": 0.052,
      "emissivity": 0.9,
      "material_name": "Expanded perlite, organic bonded",
      "source_appendix": "A",
      "source_ref": "2"
    },
    {
      "category": "Insulating Materials",
      "conductivity_btu_hr_ft_f": 0.022,
      "conductivity_btu_in_hr_ft2_f": 0.263,
      "conductivity_wmk": 0.038,
      "emissivity": 0.9,
      "material_name": "Expanded Polystyrene (EPS)",
      "source_appendix": "A",
      "source_ref": "1,15"
    },
    {
      "category": "Insulating Materials",
      "conductivity_btu_hr_ft_f": 0.02,
      "conductivity_btu_in_hr_ft2_f": 0.236,
      "conductivity_wmk": 0.034,
      "emissivity": 0.9,
      "material_name": "Extruded Polystyrene (XPS)",
      "source_appendix": "A",
      "source_ref": "1,15"
    },
    {
      "category": "Insulating Materials",
      "conductivity_btu_hr_ft_f": 0.029,
      "conductivity_btu_in_hr_ft2_f": 0.347,
      "conductivity_wmk": 0.05,
      "emissivity": 0.9,
      "material_name": "Felt",
      "source_appendix": "A",
      "source_ref": "2"
    },
    {
      "category": "Insulating Materials",
      "conductivity_btu_hr_ft_f": 0.028,
      "conductivity_btu_in_hr_ft2_f": 0.333,
      "conductivity_wmk": 0.048,
      "emissivity": 0.9,
      "material_name": "Glass fiber, batts",
      "source_appendix": "A",
      "source_ref": "2"
    },
    {
      "category": "Insulating Materials",
      "conductivity_btu_hr_ft_f": 0.02,
      "conductivity_btu_in_hr_ft2_f": 0.243,
      "conductivity_wmk": 0.035,
      "emissivity": 0.9,
      "material_name": "Glass fiberboard",
      "source_appendix": "A",
      "source_ref": "2"
    },
    {
      "category": "Insulating Materials",
      "conductivity_btu_hr_ft_f": 0.02,
      "conductivity_btu_in_hr_ft2_f": 0.236,
      "conductivity_wmk": 0.034,
      "emissivity": 0.9,
      "material_name": "Glass fiber Sheathing (semi-rigid)",
      "source_appendix": "A",
      "source_ref": "2"
    },
    {
      "category": "Insulating Materials",
      "conductivity_btu_hr_ft_f": 0.024,
      "conductivity_btu_in_hr_ft2_f": 0.291,
      "conductivity_wmk": 0.042,
      "emissivity": 0.9,
      "material_name": "Glass fiber (spray applied)",
      "source_appendix": "A",
      "source_ref": "2"
    },
    {
      "category": "Insulating Materials",
      "conductivity_btu_hr_ft_f": 0.019,
      "conductivity_btu_in_hr_ft2_f": 0.229,
      "conductivity_wmk": 0.033,
      "emissivity": 0.9,
      "material_name": "Glass wool",
      "source_appendix": "A",
      "source_ref": "1,15"
    },
    {
      "category": "Insulating Materials",
      "conductivity_btu_hr_ft_f": 0.028,
      "conductivity_btu_in_hr_ft2_f": 0.34,
      "conductivity_wmk": 0.049,
      "emissivity": 0.9,
      "material_name": "Insulation fiberboard",
      "source_appendix": "A",
      "source_ref": "8"
    },
    {
      "category": "Insulating Materials",
      "conductivity_btu_hr_ft_f": 0.013,
      "conductivity_btu_in_hr_ft2_f": 0.159,
      "conductivity_wmk": 0.023,
      "emissivity": 0.9,
      "material_name": "Phenolic foam board with facing",
      "source_appendix": "A",
      "source_ref": "2"
    },
    {
      "category": "Insulating Materials",
      "conductivity_btu_hr_ft_f": 0.023,
      "conductivity_btu_in_hr_ft2_f": 0.277,
      "conductivity_wmk": 0.04,
      "emissivity": 0.9,
      "material_name": "Polyester fiber",
      "source_appendix": "A",
      "source_ref": "1,15"
    },
    {
      "category": "Insulating Materials",
      "conductivity_btu_hr_ft_f": 0.013,
      "conductivity_btu_in_hr_ft2_f": 0.159,
      "conductivity_wmk": 0.023,
      "emissivity": 0.9,
      "material_name": "Polyisocyanurate -foil faced",
      "source_appendix": "A",
      "source_ref": "2"
    },
    {
      "category": "Insulating Materials",
      "conductivity_btu_hr_ft_f": 0.014,
      "conductivity_btu_in_hr_ft2_f": 0.173,
      "conductivity_wmk": 0.025,
      "emissivity": 0.9,
      "material_name": "Polyisocyanurate – unfaced",
      "notes": {
        "conductivity_btu_hr_ft_f_note": "Btu/hr•ft•F",
        "conductivity_btu_in_hr_ft2_f_note": "Btu•in/hr•ft2•ºF",
        "conductivity_wmk_note": "W/m•K",
        "emissivity_note": "-"
      },
      "source_appendix": "A",
      "source_ref": "2 -"
    },
    {
      "category": "Insulating Materials",
      "conductivity_btu_hr_ft_f": 0.013,
      "conductivity_btu_in_hr_ft2_f": 0.159,
      "conductivity_wmk": 0.023,
      "emissivity": 0.9,
      "material_name": "Polyurethane foam, blown",
      "source_appendix": "A",
      "source_ref": "18"
    },
    {
      "category": "Insulating Materials",
      "conductivity_btu_hr_ft_f": 0.021,
      "conductivity_btu_in_hr_ft2_f": 0.257,
      "conductivity_wmk": 0.037,
      "emissivity": 0.9,
      "material_name": "Rock and slag wool batts",
      "source_appendix": "A",
      "source_ref": "2"
    },
    {
      "category": "Insulating Materials",
      "conductivity_btu_hr_ft_f": 0.04,
      "conductivity_btu_in_hr_ft2_f": 0.485,
      "conductivity_wmk": 0.07,
      "emissivity": 0.9,
      "material_name": "Straw thatch",
      "source_appendix": "A",
      "source_ref": "2"
    },
    {
      "category": "Insulating Materials",
      "conductivity_btu_hr_ft_f": 0.044,
      "conductivity_btu_in_hr_ft2_f": 0.534,
      "conductivity_wmk": 0.077,
      "emissivity": 0.9,
      "material_name": "Vermiculite",
      "source_appendix": "A",
      "source_ref": "10"
    },
    {
      "category": "Miscellaneous",
      "conductivity_btu_hr_ft_f": 0.023,
      "conductivity_btu_in_hr_ft2_f": 0.277,
      "conductivity_wmk": 0.04,
      "emissivity": 0.9,
      "material_name": "Foam glass",
      "source_appendix": "A",
      "source_ref": "1,11,15"
    },
    {
      "category": "Miscellaneous",
      "conductivity_btu_hr_ft_f": 0.081,
      "conductivity_btu_in_hr_ft2_f": 0.971,
      "conductivity_wmk": 0.14,
      "emissivity": 0.9,
      "material_name": "Mohair (polyester) sweep",
      "source_appendix": "A",
      "source_ref": "14"
    },
    {
      "category": "Miscellaneous",
      "conductivity_btu_hr_ft_f": null,
      "conductivity_btu_in_hr_ft2_f": null,
      "conductivity_wmk": null,
      "emissivity": null,
      "material_name": "Desiccated matrix",
      "notes": {
        "conductivity_wmk_note": "Use base material"
      },
      "source_appendix": "A",
      "source_ref": ""
    },
    {
      "category": "Miscellaneous",
      "conductivity_btu_hr_ft_f": 0.075,
      "conductivity_btu_in_hr_ft2_f": 0.901,
      "conductivity_wmk": 0.13,
      "emissivity": 0.9,
      "material_name": "Desiccant-silica gel",
      "source_appendix": "A",
      "source_ref": "1,14,15"
    },
    {
      "category": "Miscellaneous",
      "conductivity_btu_hr_ft_f": 0.058,
      "conductivity_btu_in_hr_ft2_f": 0.693,
      "conductivity_wmk": 0.1,
      "emissivity": 0.9,
      "material_name": "Desiccant–molecular sieve",
      "source_appendix": "A",
      "source_ref": "14"
    },
    {
      "category": "Miscellaneous",
      "conductivity_btu_hr_ft_f": null,
      "conductivity_btu_in_hr_ft2_f": null,
      "conductivity_wmk": null,
      "emissivity": 0.9,
      "material_name": "Paints",
      "notes": {
        "conductivity_btu_hr_ft_f_note": "N/A",
        "conductivity_btu_in_hr_ft2_f_note": "N/A",
        "conductivity_wmk_note": "N/A"
      },
      "source_appendix": "A",
      "source_ref": "-"
    },
    {
      "category": "Masonry Materials",
      "conductivity_btu_hr_ft_f": 1.156,
      "conductivity_btu_in_hr_ft2_f": 13.867,
      "conductivity_wmk": 2.0,
      "emissivity": 0.9,
      "material_name": "Concrete – high density",
      "source_appendix": "A",
      "source_ref": "1,15"
    },
    {
      "category": "Masonry Materials",
      "conductivity_btu_hr_ft_f": 1.444,
      "conductivity_btu_in_hr_ft2_f": 17.334,
      "conductivity_wmk": 2.5,
      "emissivity": 0.9,
      "material_name": "Concrete -reinforced",
      "source_appendix": "A",
      "source_ref": "1,15"
    },
    {
      "category": "Masonry Materials",
      "conductivity_btu_hr_ft_f": 0.849,
      "conductivity_btu_in_hr_ft2_f": 10.192,
      "conductivity_wmk": 1.47,
      "emissivity": 0.9,
      "material_name": "Brick, Fired clay – high density",
      "source_appendix": "A",
      "source_ref": "2"
    },
    {
      "category": "Masonry Materials",
      "conductivity_btu_hr_ft_f": 0.092,
      "conductivity_btu_in_hr_ft2_f": 1.109,
      "conductivity_wmk": 0.16,
      "emissivity": 0.9,
      "material_name": "Gypsum plasterboard",
      "source_appendix": "A",
      "source_ref": "2"
    }
  ]
}

File: data/appendix_c.json
{
  "appendix": "C",
  "materials": [
    {
      "conductivity_btu_hr_ft_f": 0.105,
      "conductivity_btu_in_hr_ft2_f": 1.26,
      "conductivity_wmk": 0.181,
      "density_kgm3": 720.0,
      "emissivity": null,
      "expiration_date": "2029-12-31",
      "notes": {
        "emissivity_note": "-"
      },
      "participant": "3M™",
      "product": "VHB™ Structural / Glazing Tape B23F",
      "source_appendix": "C"
    },
    {
      "conductivity_btu_hr_ft_f": 0.111,
      "conductivity_btu_in_hr_ft2_f": 1.33,
      "conductivity_wmk": 0.192,
      "density_kgm3": 720.0,
      "emissivity": null,
      "expiration_date": "2029-12-31",
      "notes": {
        "emissivity_note": "-"
      },
      "participant": "3M™",
      "product": "VHB™ Structural / Glazing Tape G23F",
      "source_appendix": "C"
    },
    {
      "conductivity_btu_hr_ft_f": 0.088,
      "conductivity_btu_in_hr_ft2_f": 1.05,
      "conductivity_wmk": 0.152,
      "density_kgm3": 720.0,
      "emissivity": null,
      "expiration_date": "2029-12-31",
      "notes": {
        "emissivity_note": "-"
      },
      "participant": "3M™",
      "product": "VHB™ Architectural / Panel Tape G16F",
      "source_appendix": "C"
    },
    {
      "conductivity_btu_hr_ft_f": 0.081,
      "conductivity_btu_in_hr_ft2_f": 0.968,
      "conductivity_wmk": 0.14,
      "density_kgm3": 710.0,
      "emissivity": null,
      "expiration_date": "2029-12-31",
      "notes": {
        "emissivity_note": "-"
      },
      "participant": "3M™",
      "product": "VHB™ Tape GPH-160",
      "source_appendix": "C"
    },
    {
      "conductivity_btu_hr_ft_f": 8.83,
      "conductivity_btu_in_hr_ft2_f": 106.0,
      "conductivity_wmk": 15.3,
      "density_kgm3": 7110.0,
      "emissivity": null,
      "expiration_date": "2029-12-31",
      "notes": {
        "emissivity_note": "-"
      },
      "participant": "Allmetal",
      "product": "3 mil Stainless Steel",
      "source_appendix": "C"
    },
    {
      "conductivity_btu_hr_ft_f": 8.47,
      "conductivity_btu_in_hr_ft2_f": 102.0,
      "conductivity_wmk": 14.7,
      "density_kgm3": 7380.0,
      "emissivity": null,
      "expiration_date": "2029-12-31",
      "notes": {
        "emissivity_note": "-"
      },
      "participant": "Allmetal",
      "product": "4.5 mil Stainless Steel",
      "source_appendix": "C"
    },
    {
      "conductivity_btu_hr_ft_f": 8.64,
      "conductivity_btu_in_hr_ft2_f": 104.0,
      "conductivity_wmk": 14.9,
      "density_kgm3": 7570.0,
      "emissivity": null,
      "expiration_date": "2029-12-31",
      "notes": {
        "emissivity_note": "-"
      },
      "participant": "Allmetal",
      "product": "6 mil Stainless Steel",
      "source_appendix": "C"
    },
    {
      "conductivity_btu_hr_ft_f": 8.94,
      "conductivity_btu_in_hr_ft2_f": 107.0,
      "conductivity_wmk": 15.5,
      "density_kgm3": 7690.0,
      "emissivity": null,
      "expiration_date": "2029-12-31",
      "notes": {
        "emissivity_note": "-"
      },
      "participant": "Allmetal",
      "product": "8 mil Stainless Steel",
      "source_appendix": "C"
    },
    {
      "conductivity_btu_hr_ft_f": 0.022,
      "conductivity_btu_in_hr_ft2_f": 0.268,
      "conductivity_wmk": 0.039,
      "density_kgm3": 103.5,
      "emissivity": null,
      "expiration_date": "2027-12-31",
      "notes": {
        "emissivity_note": "-"
      },
      "participant": "AmesburyTruth",
      "product": "Foam-Tite",
      "source_appendix": "C"
    },
    {
      "conductivity_btu_hr_ft_f": 0.181,
      "conductivity_btu_in_hr_ft2_f": 2.18,
      "conductivity_wmk": 0.314,
      "density_kgm3": 1700.0,
      "emissivity": null,
      "expiration_date": "2029-12-31",
      "notes": {
        "emissivity_note": "-"
      },
      "participant": "Andersen / Corporation",
      "product": "CPI Fiberglass Material",
      "source_appendix": "C"
    },
    {
      "conductivity_btu_hr_ft_f": 0.117,
      "conductivity_btu_in_hr_ft2_f": 1.4,
      "conductivity_wmk": 0.202,
      "density_kgm3": 21.8,
      "emissivity": 0.9,
      "expiration_date": "2029-12-31",
      "participant": "Andersen / Corporation",
      "product": "Fibrex EZ+",
      "source_appendix": "C"
    },
    {
      "conductivity_btu_hr_ft_f": 0.015,
      "conductivity_btu_in_hr_ft2_f": 0.183,
      "conductivity_wmk": 0.026,
      "density_kgm3": 35.8,
      "emissivity": 0.9,
      "expiration_date": "2029-12-31",
      "participant": "Andersen / Corporation",
      "product": "Andersen Extruded / Polystyrene Foam",
      "source_appendix": "C"
    },
    {
      "conductivity_btu_hr_ft_f": 0.015,
      "conductivity_btu_in_hr_ft2_f": 0.183,
      "conductivity_wmk": 0.026,
      "density_kgm3": 30.4,
      "emissivity": 0.9,
      "expiration_date": "2027-12-31",
      "participant": "Andersen / Corporation",
      "product": "Andersen Extruded / Polystyrene Foam 2",
      "source_appendix": "C"
    },
    {
      "conductivity_btu_hr_ft_f": 0.132,
      "conductivity_btu_in_hr_ft2_f": 1.588,
      "conductivity_wmk": 0.229,
      "density_kgm3": 1310.0,
      "emissivity": 0.9,
      "expiration_date": "2028-12-31",
      "participant": "Andersen / Corporation",
      "product": "Polycarbonate / Composite",
      "source_appendix": "C"
    },
    {
      "conductivity_btu_hr_ft_f": 0.11,
      "conductivity_btu_in_hr_ft2_f": 1.32,
      "conductivity_wmk": 0.19,
      "density_kgm3": 1430.0,
      "density_note": "kg/m3",
      "emissivity": null,
      "expiration_date": "2029-07-01",
      "notes": {
        "conductivity_btu_hr_ft_f_note": "Btu/hr•ft•F",
        "conductivity_btu_in_hr_ft2_f_note": "Btu•in/hr•ft2•ºF",
        "conductivity_wmk_note": "W/m•K",
        "emissivity_note": "-"
      },
      "participant": "Andersen / Corporation",
      "product": "Fibrex IC Material",
      "source_appendix": "C"
    },
    {
      "conductivity_btu_hr_ft_f": 0.169,
      "conductivity_btu_in_hr_ft2_f": 2.025,
      "conductivity_wmk": 0.292,
      "density_kgm3": 1060.0,
      "emissivity": null,
      "expiration_date": "2027-12-31",
      "notes": {
        "emissivity_note": "-"
      },
      "participant": "Andersen / Corporation",
      "product": "Composite Subsill",
      "source_appendix": "C"
    },
    {
      "conductivity_btu_hr_ft_f": 0.302,
      "conductivity_btu_in_hr_ft2_f": 3.63,
      "conductivity_wmk": 0.523,
      "density_kgm3": 1300.0,
      "emissivity": null,
      "expiration_date": "2027-12-31",
      "notes": {
        "emissivity_note": "-"
      },
      "participant": "Andersen / Corporation",
      "product": "Silicone Backed / Graphite Composite / (@ 0.200\" thick)",
      "source_appendix": "C"
    },
    {
      "conductivity_btu_hr_ft_f": 0.062,
      "conductivity_btu_in_hr_ft2_f": 0.744,
      "conductivity_wmk": 0.107,
      "density_kgm3": 588.0,
      "emissivity": null,
      "expiration_date": "2029-07-01",
      "notes": {
        "emissivity_note": "-"
      },
      "participant": "Andersen / Corporation",
      "product": "Agriculture Fiber Board",
      "source_appendix": "C"
    },
    {
      "conductivity_btu_hr_ft_f": 0.0187,
      "conductivity_btu_in_hr_ft2_f": 0.224,
      "conductivity_wmk": 0.0323,
      "density_kgm3": 157.0,
      "emissivity": null,
      "expiration_date": "2028-12-31",
      "notes": {
        "emissivity_note": "-"
      },
      "participant": "Azon",
      "product": "Azo-Core 10",
      "source_appendix": "C"
    },
    {
      "conductivity_btu_hr_ft_f": 0.018,
      "conductivity_btu_in_hr_ft2_f": 0.218,
      "conductivity_wmk": 0.032,
      "density_kgm3": 204.0,
      "emissivity": 0.9,
      "expiration_date": "2026-07-01",
      "participant": "Azon",
      "product": "Azo-Core 13",
      "source_appendix": "C"
    },
    {
      "conductivity_btu_hr_ft_f": 0.021,
      "conductivity_btu_in_hr_ft2_f": 0.252,
      "conductivity_wmk": 0.036,
      "density_kgm3": 259.0,
      "emissivity": 0.9,
      "expiration_date": "2026-07-01",
      "participant": "Azon",
      "product": "Azo-Core 17",
      "source_appendix": "C"
    },
    {
      "conductivity_btu_hr_ft_f": 0.028,
      "conductivity_btu_in_hr_ft2_f": 0.337,
      "conductivity_wmk": 0.049,
      "density_kgm3": 335.0,
      "emissivity": null,
      "expiration_date": "2028-12-31",
      "notes": {
        "emissivity_note": "-"
      },
      "participant": "Azon",
      "product": "Azo-Core 20",
      "source_appendix": "C"
    },
    {
      "conductivity_btu_hr_ft_f": 0.105,
      "conductivity_btu_in_hr_ft2_f": 1.264,
      "conductivity_wmk": 0.182,
      "density_kgm3": 1139.0,
      "emissivity": null,
      "expiration_date": "2026-12-31",
      "notes": {
        "emissivity_note": "-"
      },
      "participant": "BASF",
      "product": "Polyurethane Elastomer",
      "source_appendix": "C"
    },
    {
      "conductivity_btu_hr_ft_f": 0.127,
      "conductivity_btu_in_hr_ft2_f": 1.518,
      "conductivity_wmk": 0.219,
      "density_kgm3": 1350.0,
      "emissivity": null,
      "expiration_date": "2027-12-31",
      "notes": {
        "emissivity_note": "-"
      },
      "participant": "BASF",
      "product": "Ultradur® B4040 G11 / Natural",
      "source_appendix": "C"
    },
    {
      "conductivity_btu_hr_ft_f": 0.146,
      "conductivity_btu_in_hr_ft2_f": 1.754,
      "conductivity_wmk": 0.253,
      "density_kgm3": 1427.0,
      "emissivity": null,
      "expiration_date": "2027-12-31",
      "notes": {
        "emissivity_note": "-"
      },
      "participant": "BASF",
      "product": "Ultradur® B4040 G11 / Green",
      "source_appendix": "C"
    },
    {
      "conductivity_btu_hr_ft_f": 0.017,
      "conductivity_btu_in_hr_ft2_f": 0.201,
      "conductivity_wmk": 0.029,
      "density_kgm3": 19.0,
      "emissivity": null,
      "expiration_date": "2029-12-31",
      "notes": {
        "emissivity_note": "-"
      },
      "participant": "BASF",
      "product": "KF/F 2000 Series",
      "source_appendix": "C"
    },
    {
      "conductivity_btu_hr_ft_f": 0.016,
      "conductivity_btu_in_hr_ft2_f": 0.196,
      "conductivity_wmk": 0.028,
      "density_kgm3": 17.0,
      "emissivity": null,
      "expiration_date": "2029-12-31",
      "notes": {
        "emissivity_note": "-"
      },
      "participant": "BASF",
      "product": "F5000 (Plus Series)",
      "source_appendix": "C"
    },
    {
      "conductivity_btu_hr_ft_f": 8.197,
      "conductivity_btu_in_hr_ft2_f": 98.37,
      "conductivity_wmk": 14.187,
      "density_kgm3": 7808.0,
      "emissivity": null,
      "expiration_date": "2029-07-01",
      "notes": {
        "emissivity_note": "-"
      },
      "participant": "Cardinal / Industries",
      "product": "Stainless Steel",
      "source_appendix": "C"
    },
    {
      "conductivity_btu_hr_ft_f": 7.473,
      "conductivity_btu_in_hr_ft2_f": 89.673,
      "conductivity_wmk": 12.933,
      "density_kgm3": 7688.0,
      "emissivity": null,
      "expiration_date": "2029-12-31",
      "notes": {
        "emissivity_note": "-"
      },
      "participant": "Colonial Metal",
      "product": "SST",
      "source_appendix": "C"
    },
    {
      "conductivity_btu_hr_ft_f": 29.05,
      "conductivity_btu_in_hr_ft2_f": 348.6,
      "conductivity_wmk": 50.2,
      "density_kgm3": 7660.0,
      "emissivity": null,
      "expiration_date": "2029-12-31",
      "notes": {
        "emissivity_note": "-"
      },
      "participant": "Colonial Metal",
      "product": "Tin Plated Steel",
      "source_appendix": "C"
    },
    {
      "conductivity_btu_hr_ft_f": 0.118,
      "conductivity_btu_in_hr_ft2_f": 1.419,
      "conductivity_wmk": 0.205,
      "density_kgm3": 1120.0,
      "emissivity": null,
      "expiration_date": "2028-07-01",
      "notes": {
        "emissivity_note": "-"
      },
      "participant": "Covestro",
      "product": "Baydur PUL-4800",
      "source_appendix": "C"
    },
    {
      "conductivity_btu_hr_ft_f": 0.299,
      "conductivity_btu_in_hr_ft2_f": 3.58,
      "conductivity_wmk": 0.517,
      "density_kgm3": 2110.0,
      "emissivity": null,
      "expiration_date": "2028-07-31",
      "notes": {
        "emissivity_note": "-"
      },
      "participant": "Deceuninck N.A.",
      "product": "Rovex",
      "source_appendix": "C"
    },
    {
      "conductivity_btu_hr_ft_f": 92.4,
      "conductivity_btu_in_hr_ft2_f": 1109.0,
      "conductivity_wmk": 160.0,
      "density_kgm3": 2193.0,
      "emissivity": 0.03,
      "expiration_date": "2026-07-01",
      "participant": "Ensinger",
      "product": "Tecafoil LeF Low-E Foil",
      "source_appendix": "C"
    },
    {
      "conductivity_btu_hr_ft_f": 0.123,
      "conductivity_btu_in_hr_ft2_f": 1.48,
      "conductivity_wmk": 0.213,
      "density_kgm3": 1030.0,
      "density_note": "kg/m3",
      "emissivity": null,
      "expiration_date": "2027-12-31",
      "notes": {
        "conductivity_btu_hr_ft_f_note": "Btu/hr•ft•F",
        "conductivity_btu_in_hr_ft2_f_note": "Btu•in/hr•ft2•ºF",
        "conductivity_wmk_note": "W/m•K",
        "emissivity_note": "-"
      },
      "participant": "Ensinger",
      "product": "Insulbar® LI + RE-LI",
      "source_appendix": "C"
    },
    {
      "conductivity_btu_hr_ft_f": 0.162,
      "conductivity_btu_in_hr_ft2_f": 1.94,
      "conductivity_wmk": 0.28,
      "density_kgm3": 1280.0,
      "emissivity": null,
      "expiration_date": "2027-12-31",
      "notes": {
        "emissivity_note": "-"
      },
      "participant": "Ensinger",
      "product": "Insulbar® REG + RE",
      "source_appendix": "C"
    },
    {
      "conductivity_btu_hr_ft_f": 0.218,
      "conductivity_btu_in_hr_ft2_f": 2.62,
      "conductivity_wmk": 0.378,
      "density_kgm3": 1387.0,
      "emissivity": null,
      "expiration_date": "2028-07-01",
      "notes": {
        "emissivity_note": "-"
      },
      "participant": "Ensinger",
      "product": "Insulbar® REG + RE / GF40",
      "source_appendix": "C"
    },
    {
      "conductivity_btu_hr_ft_f": 0.142,
      "conductivity_btu_in_hr_ft2_f": 1.7,
      "conductivity_wmk": 0.245,
      "density_kgm3": 1300.0,
      "emissivity": 0.9,
      "expiration_date": "2026-07-01",
      "participant": "FreMarq / Innovations",
      "product": "FortMax™ 2400 / Polycarbonate",
      "source_appendix": "C"
    },
    {
      "conductivity_btu_hr_ft_f": 7.877,
      "conductivity_btu_in_hr_ft2_f": 94.52,
      "conductivity_wmk": 13.63,
      "density_kgm3": 7473.0,
      "emissivity": null,
      "expiration_date": "2029-07-01",
      "notes": {
        "emissivity_note": "-"
      },
      "participant": "GED",
      "product": "Intercept Ultra Stainless / Steel",
      "source_appendix": "C"
    },
    {
      "conductivity_btu_hr_ft_f": 0.11,
      "conductivity_btu_in_hr_ft2_f": 1.33,
      "conductivity_wmk": 0.191,
      "density_kgm3": 1095.0,
      "emissivity": 0.9,
      "expiration_date": "2027-12-31",
      "participant": "Glasslam",
      "product": "WorldSpacer/EcoSpacer / PU Desiccant Foam",
      "source_appendix": "C"
    },
    {
      "conductivity_btu_hr_ft_f": 8.025,
      "conductivity_btu_in_hr_ft2_f": 96.296,
      "conductivity_wmk": 13.87,
      "density_kgm3": 7440.0,
      "emissivity": 0.9,
      "expiration_date": "2029-07-01",
      "participant": "Guardian / Industries",
      "product": "Corrugated SST",
      "source_appendix": "C"
    },
    {
      "conductivity_btu_hr_ft_f": 0.154,
      "conductivity_btu_in_hr_ft2_f": 1.85,
      "conductivity_wmk": 0.267,
      "density_kgm3": 1267.0,
      "emissivity": null,
      "expiration_date": "2028-12-31",
      "notes": {
        "emissivity_note": "-"
      },
      "participant": "H.B. Fuller/ / Kömmerling",
      "product": "Kodispace 4SG",
      "source_appendix": "C"
    },
    {
      "conductivity_btu_hr_ft_f": 0.097,
      "conductivity_btu_in_hr_ft2_f": 1.17,
      "conductivity_wmk": 0.168,
      "density_kgm3": 1067.0,
      "emissivity": null,
      "expiration_date": "2028-12-31",
      "notes": {
        "emissivity_note": "-"
      },
      "participant": "H.B. Fuller/ / Kömmerling",
      "product": "PIB-7-HSNB",
      "source_appendix": "C"
    },
    {
      "conductivity_btu_hr_ft_f": 0.096,
      "conductivity_btu_in_hr_ft2_f": 1.16,
      "conductivity_wmk": 0.167,
      "density_kgm3": 1094.0,
      "emissivity": null,
      "expiration_date": "2028-12-31",
      "notes": {
        "emissivity_note": "-"
      },
      "participant": "H.B. Fuller/ / Kömmerling",
      "product": "PIB-8 HSNB Gray",
      "source_appendix": "C"
    },
    {
      "conductivity_btu_hr_ft_f": 0.02,
      "conductivity_btu_in_hr_ft2_f": 0.236,
      "conductivity_wmk": 0.034,
      "density_kgm3": 22.0,
      "emissivity": null,
      "expiration_date": "2028-12-31",
      "notes": {
        "emissivity_note": "-"
      },
      "participant": "ICP Construction",
      "product": "Handifoam Open Cell / Polyurethane Foam",
      "source_appendix": "C"
    },
    {
      "conductivity_btu_hr_ft_f": 0.15,
      "conductivity_btu_in_hr_ft2_f": 1.81,
      "conductivity_wmk": 0.26,
      "density_kgm3": 1470.0,
      "emissivity": null,
      "expiration_date": "2029-12-31",
      "notes": {
        "emissivity_note": "-"
      },
      "participant": "Inline Fiberglass",
      "product": "Fiberglass Pultrusion",
      "source_appendix": "C"
    },
    {
      "conductivity_btu_hr_ft_f": 0.019,
      "conductivity_btu_in_hr_ft2_f": 0.229,
      "conductivity_wmk": 0.033,
      "density_kgm3": 18.6,
      "emissivity": null,
      "expiration_date": "2029-12-31",
      "notes": {
        "emissivity_note": "-"
      },
      "participant": "JELD-WEN",
      "product": "EPS Door Core Material",
      "source_appendix": "C"
    },
    {
      "conductivity_btu_hr_ft_f": 0.131,
      "conductivity_btu_in_hr_ft2_f": 1.57,
      "conductivity_wmk": 0.227,
      "density_kgm3": 1307.0,
      "emissivity": null,
      "expiration_date": "2027-12-31",
      "notes": {
        "emissivity_note": "-"
      },
      "participant": "JELD-WEN",
      "product": "JELD-WEN Proprietary / Composite",
      "source_appendix": "C"
    },
    {
      "conductivity_btu_hr_ft_f": 0.027,
      "conductivity_btu_in_hr_ft2_f": 0.319,
      "conductivity_wmk": 0.046,
      "density_kgm3": 130.0,
      "emissivity": null,
      "expiration_date": "2029-12-31",
      "notes": {
        "emissivity_note": "-"
      },
      "participant": "JELD-WEN",
      "product": "Phenolic Foam Core",
      "source_appendix": "C"
    },
    {
      "conductivity_btu_hr_ft_f": 0.045,
      "conductivity_btu_in_hr_ft2_f": 0.536,
      "conductivity_wmk": 0.077,
      "density_kgm3": 4.81,
      "emissivity": null,
      "expiration_date": "2029-12-31",
      "notes": {
        "emissivity_note": "-"
      },
      "participant": "Kalwall",
      "product": "Insulation A",
      "source_appendix": "C"
    },
    {
      "conductivity_btu_hr_ft_f": 0.054,
      "conductivity_btu_in_hr_ft2_f": 0.648,
      "conductivity_wmk": 0.093,
      "density_kgm3": 4.06,
      "emissivity": null,
      "expiration_date": "2029-12-31",
      "notes": {
        "emissivity_note": "-"
      },
      "participant": "Kalwall",
      "product": "Insulation B",
      "source_appendix": "C"
    },
    {
      "conductivity_btu_hr_ft_f": 0.027,
      "conductivity_btu_in_hr_ft2_f": 0.327,
      "conductivity_wmk": 0.047,
      "density_kgm3": 12.82,
      "emissivity": null,
      "expiration_date": "2029-12-31",
      "notes": {
        "emissivity_note": "-"
      },
      "participant": "Kalwall",
      "product": "Insulation C",
      "source_appendix": "C"
    },
    {
      "conductivity_btu_hr_ft_f": 0.019,
      "conductivity_btu_in_hr_ft2_f": 0.222,
      "conductivity_wmk": 0.032,
      "density_kgm3": 38.98,
      "emissivity": null,
      "expiration_date": "2029-12-31",
      "notes": {
        "emissivity_note": "-"
      },
      "participant": "Kalwall",
      "product": "Insulation D",
      "source_appendix": "C"
    },
    {
      "conductivity_btu_hr_ft_f": 0.023,
      "conductivity_btu_in_hr_ft2_f": 0.277,
      "conductivity_wmk": 0.04,
      "density_kgm3": 8.0,
      "density_note": "kg/m3",
      "emissivity": 0.9,
      "expiration_date": "2029-12-31",
      "notes": {
        "conductivity_btu_hr_ft_f_note": "Btu/hr•ft•F",
        "conductivity_btu_in_hr_ft2_f_note": "Btu•in/hr•ft2•ºF",
        "conductivity_wmk_note": "W/m•K"
      },
      "participant": "Kalwall",
      "product": "Insulation E",
      "source_appendix": "C"
    },
    {
      "conductivity_btu_hr_ft_f": 0.143,
      "conductivity_btu_in_hr_ft2_f": 1.72,
      "conductivity_wmk": 0.248,
      "density_kgm3": 1223.0,
      "emissivity": null,
      "expiration_date": "2028-12-31",
      "notes": {
        "emissivity_note": "-"
      },
      "participant": "Kenex",
      "product": "Thermoplastic Spacer / Sealant (TPPS)",
      "source_appendix": "C"
    },
    {
      "conductivity_btu_hr_ft_f": 0.046,
      "conductivity_btu_in_hr_ft2_f": 0.549,
      "conductivity_wmk": 0.079,
      "density_kgm3": 6.94,
      "emissivity": 0.9,
      "expiration_date": "2029-12-31",
      "participant": "Kingspan Light & / Air Fenestration",
      "product": "Translucent Thermal / Insulation 15",
      "source_appendix": "C"
    },
    {
      "conductivity_btu_hr_ft_f": 0.057,
      "conductivity_btu_in_hr_ft2_f": 0.68,
      "conductivity_wmk": 0.098,
      "density_kgm3": 4.31,
      "emissivity": 0.9,
      "expiration_date": "2029-12-31",
      "participant": "Kingspan Light & / Air Fenestration",
      "product": "Translucent Thermal / Insulation 24",
      "source_appendix": "C"
    },
    {
      "conductivity_btu_hr_ft_f": 0.111,
      "conductivity_btu_in_hr_ft2_f": 1.33,
      "conductivity_wmk": 0.192,
      "density_kgm3": 1370.0,
      "emissivity": 0.9,
      "expiration_date": "2029-12-31",
      "participant": "Kingspan Light & / Air Fenestration",
      "product": "Ultimate Series FRP",
      "source_appendix": "C"
    },
    {
      "conductivity_btu_hr_ft_f": 0.041,
      "conductivity_btu_in_hr_ft2_f": 0.487,
      "conductivity_wmk": 0.07,
      "density_kgm3": 9.58,
      "emissivity": null,
      "expiration_date": "2029-12-31",
      "notes": {
        "emissivity_note": "-"
      },
      "participant": "Kingspan Light & / Air Fenestration",
      "product": "10 Light Transmitting / Insulation",
      "source_appendix": "C"
    },
    {
      "conductivity_btu_hr_ft_f": 0.021,
      "conductivity_btu_in_hr_ft2_f": 0.258,
      "conductivity_wmk": 0.037,
      "density_kgm3": 6.92,
      "density_note": "/ (at 1.25”)",
      "emissivity": null,
      "expiration_date": "2029-12-31",
      "notes": {
        "emissivity_note": "-"
      },
      "participant": "Kingspan Light & / Air Fenestration",
      "product": "IMG 125 Light / Transmitting Insulation",
      "source_appendix": "C"
    },
    {
      "conductivity_btu_hr_ft_f": 0.158,
      "conductivity_btu_in_hr_ft2_f": 1.89,
      "conductivity_wmk": 0.273,
      "density_kgm3": 1353.0,
      "emissivity": null,
      "expiration_date": "2028-07-01",
      "notes": {
        "emissivity_note": "-"
      },
      "participant": "Kömmerling USA",
      "product": "Profine Threshold - / Plastic Composite",
      "source_appendix": "C"
    },
    {
      "conductivity_btu_hr_ft_f": 7.781,
      "conductivity_btu_in_hr_ft2_f": 93.37,
      "conductivity_wmk": 13.467,
      "density_kgm3": 7720.0,
      "emissivity": null,
      "expiration_date": "2026-07-01",
      "notes": {
        "emissivity_note": "-"
      },
      "participant": "Leading Edge",
      "product": "EdgeStar Stainless",
      "source_appendix": "C"
    },
    {
      "conductivity_btu_hr_ft_f": 29.8,
      "conductivity_btu_in_hr_ft2_f": 358.0,
      "conductivity_wmk": 51.6,
      "density_kgm3": 7147.0,
      "emissivity": null,
      "expiration_date": null,
      "expiration_date_raw": "12/312026",
      "notes": {
        "emissivity_note": "-"
      },
      "participant": "Leading Edge",
      "product": "ThinStar Steel",
      "source_appendix": "C"
    },
    {
      "conductivity_btu_hr_ft_f": 0.433,
      "conductivity_btu_in_hr_ft2_f": 5.19,
      "conductivity_wmk": 0.749,
      "density_kgm3": 3587.0,
      "emissivity": null,
      "expiration_date": "2028-07-01",
      "notes": {
        "emissivity_note": "-"
      },
      "participant": "LuxWall",
      "product": "Seal Material 1",
      "source_appendix": "C"
    },
    {
      "conductivity_btu_hr_ft_f": 0.657,
      "conductivity_btu_in_hr_ft2_f": 7.88,
      "conductivity_wmk": 1.137,
      "density_kgm3": 3400.0,
      "emissivity": null,
      "expiration_date": "2028-07-01",
      "notes": {
        "emissivity_note": "-"
      },
      "participant": "LuxWall",
      "product": "Seal Material 2",
      "source_appendix": "C"
    },
    {
      "conductivity_btu_hr_ft_f": 0.152,
      "conductivity_btu_in_hr_ft2_f": 1.83,
      "conductivity_wmk": 0.264,
      "density_kgm3": 1573.0,
      "emissivity": null,
      "expiration_date": "2027-12-31",
      "notes": {
        "emissivity_note": "-"
      },
      "participant": "Marvin",
      "product": "ULTREX",
      "source_appendix": "C"
    },
    {
      "conductivity_btu_hr_ft_f": 0.201,
      "conductivity_btu_in_hr_ft2_f": 2.415,
      "conductivity_wmk": 0.348,
      "density_kgm3": 1800.0,
      "emissivity": null,
      "expiration_date": "2027-12-31",
      "notes": {
        "emissivity_note": "-"
      },
      "participant": "Marvin",
      "product": "HLP MGF 47%",
      "source_appendix": "C"
    },
    {
      "conductivity_btu_hr_ft_f": 0.287,
      "conductivity_btu_in_hr_ft2_f": 3.45,
      "conductivity_wmk": 0.497,
      "density_kgm3": 2055.0,
      "emissivity": null,
      "expiration_date": "2027-12-31",
      "notes": {
        "emissivity_note": "-"
      },
      "participant": "Marvin",
      "product": "HDF-FRP-PUR",
      "source_appendix": "C"
    },
    {
      "conductivity_btu_hr_ft_f": 0.158,
      "conductivity_btu_in_hr_ft2_f": 1.89,
      "conductivity_wmk": 0.273,
      "density_kgm3": 1730.0,
      "emissivity": 0.9,
      "expiration_date": "2029-07-01",
      "participant": "Marvin",
      "product": "HLP GF 44%",
      "source_appendix": "C"
    },
    {
      "conductivity_btu_hr_ft_f": 0.121,
      "conductivity_btu_in_hr_ft2_f": 1.68,
      "conductivity_wmk": 0.21,
      "density_kgm3": 1540.0,
      "emissivity": null,
      "expiration_date": "2029-07-01",
      "notes": {
        "emissivity_note": "-"
      },
      "participant": "Marvin",
      "product": "HLP GF 15%",
      "source_appendix": "C"
    },
    {
      "conductivity_btu_hr_ft_f": 0.14,
      "conductivity_btu_in_hr_ft2_f": 1.45,
      "conductivity_wmk": 0.242,
      "density_kgm3": 1640.0,
      "emissivity": null,
      "expiration_date": "2029-07-01",
      "notes": {
        "emissivity_note": "-"
      },
      "participant": "Marvin",
      "product": "HLP GF 30%",
      "source_appendix": "C"
    },
    {
      "conductivity_btu_hr_ft_f": 0.048,
      "conductivity_btu_in_hr_ft2_f": 0.57,
      "conductivity_wmk": 0.082,
      "density_kgm3": 999.0,
      "emissivity": null,
      "expiration_date": "2027-12-31",
      "notes": {
        "emissivity_note": "-"
      },
      "participant": "Nan Ya Plastics",
      "product": "Neuma Door-Foam PVC",
      "source_appendix": "C"
    },
    {
      "conductivity_btu_hr_ft_f": 0.017,
      "conductivity_btu_in_hr_ft2_f": 0.201,
      "conductivity_wmk": 0.029,
      "density_kgm3": 740.0,
      "emissivity": null,
      "expiration_date": "2026-07-01",
      "notes": {
        "emissivity_note": "-"
      },
      "participant": "Nan Ya Plastics",
      "product": "Neuma Door-Phenolic / Foam",
      "source_appendix": "C"
    },
    {
      "conductivity_btu_hr_ft_f": 0.132,
      "conductivity_btu_in_hr_ft2_f": 1.58,
      "conductivity_wmk": 0.228,
      "density_kgm3": 1784.0,
      "density_note": "kg/m3",
      "emissivity": 0.9,
      "expiration_date": "2029-12-31",
      "notes": {
        "conductivity_btu_hr_ft_f_note": "Btu/hr•ft•F",
        "conductivity_btu_in_hr_ft2_f_note": "Btu•in/hr•ft2•ºF",
        "conductivity_wmk_note": "W/m•K"
      },
      "participant": "Pella Windows / and Doors",
      "product": "Duracast (Unpainted)",
      "source_appendix": "C"
    },
    {
      "conductivity_btu_hr_ft_f": 0.039,
      "conductivity_btu_in_hr_ft2_f": 0.462,
      "conductivity_wmk": 0.067,
      "density_kgm3": 597.0,
      "emissivity": null,
      "expiration_date": "2027-12-31",
      "notes": {
        "emissivity_note": "-"
      },
      "participant": "Plastpro",
      "product": "Cellular PVC by JM / Eagle",
      "source_appendix": "C"
    },
    {
      "conductivity_btu_hr_ft_f": 0.049,
      "conductivity_btu_in_hr_ft2_f": 0.583,
      "conductivity_wmk": 0.084,
      "density_kgm3": 698.0,
      "emissivity": null,
      "expiration_date": "2027-12-31",
      "notes": {
        "emissivity_note": "-"
      },
      "participant": "Plastpro",
      "product": "PF Frame by JM Eagle",
      "source_appendix": "C"
    },
    {
      "conductivity_btu_hr_ft_f": 0.206,
      "conductivity_btu_in_hr_ft2_f": 2.47,
      "conductivity_wmk": 0.356,
      "density_kgm3": 1002.0,
      "emissivity": 0.9,
      "expiration_date": "2028-07-31",
      "participant": "Ply Gem / Windows",
      "product": "ecoCore Wood Plastic / Composite / Reinforcement",
      "source_appendix": "C"
    },
    {
      "conductivity_btu_hr_ft_f": 0.0094,
      "conductivity_btu_in_hr_ft2_f": 0.113,
      "conductivity_wmk": 0.016,
      "density_kgm3": 34.1,
      "emissivity": null,
      "expiration_date": "2026-12-31",
      "notes": {
        "emissivity_note": "-"
      },
      "participant": "PUcore USA",
      "product": "Polyurethane Foam – / RST-200 Series",
      "source_appendix": "C"
    },
    {
      "conductivity_btu_hr_ft_f": 0.017,
      "conductivity_btu_in_hr_ft2_f": 0.207,
      "conductivity_wmk": 0.03,
      "density_kgm3": 21.5,
      "emissivity": 0.9,
      "expiration_date": "2027-07-01",
      "participant": "PUcore USA",
      "product": "Injected Polyurethane / Foam – RST-970 Series",
      "source_appendix": "C"
    },
    {
      "conductivity_btu_hr_ft_f": 0.021,
      "conductivity_btu_in_hr_ft2_f": 0.252,
      "conductivity_wmk": 0.036,
      "density_kgm3": 34.4,
      "emissivity": null,
      "expiration_date": "2027-12-31",
      "notes": {
        "emissivity_note": "-"
      },
      "participant": "Reynaers / Aluminium NV",
      "product": "Nomatec XPE Foam / Insulation",
      "source_appendix": "C"
    },
    {
      "conductivity_btu_hr_ft_f": 0.096,
      "conductivity_btu_in_hr_ft2_f": 1.15,
      "conductivity_wmk": 0.166,
      "density_kgm3": 1229.0,
      "density_note": "kg/m3",
      "emissivity": null,
      "expiration_date": "2028-07-01",
      "notes": {
        "conductivity_btu_hr_ft_f_note": "Btu/hr•ft•F",
        "conductivity_btu_in_hr_ft2_f_note": "Btu•in/hr•ft2•ºF",
        "conductivity_wmk_note": "W/m•K",
        "emissivity_note": "-"
      },
      "participant": "SWISSPACER, / Saint Gobain",
      "product": "Advance/Ultimate",
      "source_appendix": "C"
    },
    {
      "conductivity_btu_hr_ft_f": 0.084,
      "conductivity_btu_in_hr_ft2_f": 1.01,
      "conductivity_wmk": 0.145,
      "density_kgm3": 1141.0,
      "emissivity": null,
      "expiration_date": "2030-07-01",
      "notes": {
        "emissivity_note": "-"
      },
      "participant": "SWISSPACER, / Saint Gobain",
      "product": "Ultimate Pro",
      "source_appendix": "C"
    },
    {
      "conductivity_btu_hr_ft_f": 0.018,
      "conductivity_btu_in_hr_ft2_f": 0.218,
      "conductivity_wmk": 0.031,
      "density_kgm3": 32.7,
      "emissivity": null,
      "expiration_date": "2026-12-31",
      "notes": {
        "emissivity_note": "-"
      },
      "participant": "Schuco USA",
      "product": "Polypropylene Foam",
      "source_appendix": "C"
    },
    {
      "conductivity_btu_hr_ft_f": 0.107,
      "conductivity_btu_in_hr_ft2_f": 1.28,
      "conductivity_wmk": 0.185,
      "density_kgm3": 1027.0,
      "emissivity": null,
      "expiration_date": "2027-12-31",
      "notes": {
        "emissivity_note": "-"
      },
      "participant": "Schuco USA",
      "product": "Polythermid",
      "source_appendix": "C"
    },
    {
      "conductivity_btu_hr_ft_f": 0.112,
      "conductivity_btu_in_hr_ft2_f": 1.34,
      "conductivity_wmk": 0.193,
      "density_kgm3": 1050.0,
      "emissivity": null,
      "expiration_date": "2027-12-31",
      "notes": {
        "emissivity_note": "-"
      },
      "participant": "Schuco USA",
      "product": "Polyutherm",
      "source_appendix": "C"
    },
    {
      "conductivity_btu_hr_ft_f": 0.18,
      "conductivity_btu_in_hr_ft2_f": 2.16,
      "conductivity_wmk": 0.311,
      "density_kgm3": 1124.0,
      "emissivity": null,
      "expiration_date": "2028-07-01",
      "notes": {
        "emissivity_note": "-"
      },
      "participant": "Sun Windows",
      "product": "Weyerhaeuser Moisture / Shield Composite Sill",
      "source_appendix": "C"
    },
    {
      "conductivity_btu_hr_ft_f": 0.115,
      "conductivity_btu_in_hr_ft2_f": 1.38,
      "conductivity_wmk": 0.198,
      "density_kgm3": 1001.0,
      "emissivity": 0.9,
      "expiration_date": "2026-07-01",
      "participant": "TECHNOFORM",
      "product": "Low Lambda Thermal / Barrier",
      "source_appendix": "C"
    },
    {
      "conductivity_btu_hr_ft_f": 8.09,
      "conductivity_btu_in_hr_ft2_f": 97.1,
      "conductivity_wmk": 14.0,
      "density_kgm3": 7710.0,
      "emissivity": 0.2,
      "expiration_date": "2029-07-01",
      "participant": "TECHNOFORM",
      "product": "Stainless Steel for / SP12, SP13, SP14, / SP17, SP20, SP25",
      "source_appendix": "C"
    },
    {
      "conductivity_btu_hr_ft_f": 0.164,
      "conductivity_btu_in_hr_ft2_f": 1.97,
      "conductivity_wmk": 0.284,
      "density_kgm3": 1253.0,
      "emissivity": null,
      "expiration_date": "2029-12-31",
      "notes": {
        "emissivity_note": "-"
      },
      "participant": "TECHNOFORM",
      "product": "PA66 GF25",
      "source_appendix": "C"
    },
    {
      "conductivity_btu_hr_ft_f": 0.204,
      "conductivity_btu_in_hr_ft2_f": 2.44,
      "conductivity_wmk": 0.352,
      "density_kgm3": 1450.0,
      "emissivity": null,
      "expiration_date": "2029-12-31",
      "notes": {
        "emissivity_note": "-"
      },
      "participant": "TECHNOFORM",
      "product": "PA66 GF40",
      "source_appendix": "C"
    },
    {
      "conductivity_btu_hr_ft_f": 0.066,
      "conductivity_btu_in_hr_ft2_f": 0.786,
      "conductivity_wmk": 0.113,
      "density_kgm3": 616.0,
      "emissivity": null,
      "expiration_date": "2029-12-31",
      "notes": {
        "emissivity_note": "-"
      },
      "participant": "Tremco",
      "product": "EnerEDGE Silicone / Warm-Edge Spacer, / non-white",
      "source_appendix": "C"
    },
    {
      "conductivity_btu_hr_ft_f": 0.0838,
      "conductivity_btu_in_hr_ft2_f": 1.01,
      "conductivity_wmk": 0.145,
      "density_kgm3": 726.0,
      "emissivity": null,
      "expiration_date": "2026-07-01",
      "notes": {
        "emissivity_note": "-"
      },
      "participant": "Tremco",
      "product": "EnerEDGE-E (EPDM) / Warm-Edge Spacer",
      "source_appendix": "C"
    },
    {
      "conductivity_btu_hr_ft_f": 0.113,
      "conductivity_btu_in_hr_ft2_f": 1.36,
      "conductivity_wmk": 0.196,
      "density_kgm3": 1142.0,
      "emissivity": null,
      "expiration_date": "2026-07-01",
      "notes": {
        "emissivity_note": "-"
      },
      "participant": "Viracon",
      "product": "VTS Thermal Plastic / Spacer",
      "source_appendix": "C"
    },
    {
      "conductivity_btu_hr_ft_f": 0.0183,
      "conductivity_btu_in_hr_ft2_f": 0.22,
      "conductivity_wmk": 0.0317,
      "density_kgm3": 50.0,
      "emissivity": 0.035,
      "expiration_date": null,
      "expiration_date_raw": "12/312028",
      "participant": "Vision Coatings",
      "product": "Low-e Foam",
      "source_appendix": "C"
    },
    {
      "conductivity_btu_hr_ft_f": 0.011,
      "conductivity_btu_in_hr_ft2_f": 0.133,
      "conductivity_wmk": 0.019,
      "density_kgm3": 208.0,
      "emissivity": 0.9,
      "expiration_date": "2029-07-01",
      "participant": "Warmframe / Technology",
      "product": "Thermal Break Blanket",
      "source_appendix": "C"
    },
    {
      "conductivity_btu_hr_ft_f": 0.017,
      "conductivity_btu_in_hr_ft2_f": 0.202,
      "conductivity_wmk": 0.029,
      "density_kgm3": 39.5,
      "emissivity": null,
      "expiration_date": "2029-07-01",
      "notes": {
        "emissivity_note": "-"
      },
      "participant": "WFI Global",
      "product": "U Core Extrusion Fill / Foam",
      "source_appendix": "C"
    },
    {
      "conductivity_btu_hr_ft_f": 0.017,
      "conductivity_btu_in_hr_ft2_f": 0.203,
      "conductivity_wmk": 0.029,
      "density_kgm3": 40.5,
      "emissivity": null,
      "expiration_date": "2029-07-01",
      "notes": {
        "emissivity_note": "-"
      },
      "participant": "WFI Global",
      "product": "U Core Plus Extrusion / Fill Foam",
      "source_appendix": "C"
    },
    {
      "conductivity_btu_hr_ft_f": 0.041,
      "conductivity_btu_in_hr_ft2_f": 0.489,
      "conductivity_wmk": 0.071,
      "density_kgm3": 538.0,
      "emissivity": null,
      "expiration_date": "2026-12-31",
      "notes": {
        "emissivity_note": "-"
      },
      "participant": "Zola Windows",
      "product": "V1 Foam Insulation",
      "source_appendix": "C"
    },
    {
      "conductivity_btu_hr_ft_f": 0.023,
      "conductivity_btu_in_hr_ft2_f": 0.27,
      "conductivity_wmk": 0.039,
      "density_kgm3": 205.0,
      "emissivity": null,
      "expiration_date": "2026-12-31",
      "notes": {
        "emissivity_note": "-"
      },
      "participant": "Zola Windows",
      "product": "V2 Foam Insulation",
      "source_appendix": "C"
    }
  ]
}
